Repository: jpulmann/praktikum

##Body 
17
##Komentáre v protokole
velmi pěkné!

literatúra sa čísluje podľa poradia, v ktorom sa objavuje

príliš veľká presnosť mriežkových parametrov, mali byť tak 3-4 desatinné miesta

strana 4, komentár "22 atómov F": iba 8xF, ostatné symetricky ekvivalentné

chýba legenda v grafe 6
##Moje komentáre
Nie úplne najjednoduchšie, dôležité je pamätať si väčšinu krokov v neprehľadom FullProfe. Spracovanie je na dlhšie, ale ide skôr o pochopenie - ručne som nekreslil žiadne grafy ani nespracovával žiadne dáta. Celkovo ale jedna z najzaujímavejších úloh, aké som v praktiku robil.

V priečinku A22 sú všetky možné výstupy z FullProfu, v podpriečinkoch sú čiastkové simulácie pre jednotlivé atómy.

File: PraktikumIV/krystalova_struktura_A22/data/A22/jenNI/k2nif4_1.out (part 1 of 2)


        **********************************************************
        ** PROGRAM FullProf.2k (Version 5.30 - Mar2012-ILL JRC) **
        **********************************************************
                       M U L T I -- P A T T E R N                 
            Rietveld, Profile Matching & Integrated Intensity     
                 Refinement of X-ray and/or Neutron Data


    Date: 04/12/2013  Time: 15:16:13.375                              

 => PCR file code: k2nif4_1
 => DAT file code: K2NiF4.dat           -> Relative contribution: 1.0000                                                            

 ==> CONDITIONS OF THIS RUN FOR PATTERN No.:  1

 => Global Refinement of X-ray powder diffraction data                                                                              
 => Global Refinement of X-ray powder diffraction data                                                                              
    Bragg-Brentano(X-rays) or Debye-Scherrer geometry(Neutrons)
 => Title: WDICVOL04 solution (Automatic generated PCR file)

 => Number of phases:    1
 => Number of excluded regions:    2
 => Number of scattering factors supplied:    0
 => March-Dollase model for preferred orientation
 => Conventional weights: w=1.0/Variance(yobs)
 => Asymmetry correction as in J.Appl.Cryst. 26,128(1993)
 => Background linearly interpolated between the   83 points given
 => The    5th default profile function was selected
 => Pseudo-Voigt function (ETA variable)
                 X-parameter correspond to: ETA=ETA0+X*2theta
                       pV(x)= ETA*L(x)+(1-ETA)*G(x)

 ==> INPUT/OUTPUT OPTIONS:

 => Generate file *.PRF for plot
 => Output Integrated Intensities
 => Generate new input file *.PCR

 => X-Y type of data: 2theta/TOF/E(Kev) Intens sigma for pattern:  1
 => Plot pattern at each cycle
 => Wavelengths:  1.54060 1.54439
 => Alpha2/Alpha1 ratio:   0.5000
 => Cos(Monochromator angle)=   0.7998
 => Asymmetry correction for angles lower than   30.000 degrees
 => Absorption correction (AC), muR-eff =   0.0000  0.0000
 => Base of peaks: 2.0*HW*   20.00

 => Number of cycles:   10
 => Relaxation factors ==>    for coordinates:  1.00
 => for anisotropic temperature factors:  1.00
 => for halfwidth/strain/size parameters:  1.00
 => for lattice constants and propagation vectors:  1.00
 => EPS-value for convergence:    0.3
 => Background ==> 
    Position   Intensity
       10.22      421.00        0.00
       11.72      521.33        0.00
       14.98      584.33        0.00
       16.54      542.67        0.00
       16.82      527.00        0.00
       18.68      525.00        0.00
       20.50      552.33        0.00
       22.34      590.00        0.00
       24.90      624.00        0.00
       25.58      588.33        0.00
       27.02      652.00        0.00
       28.58      700.67        0.00
       30.92     1565.33        0.00
       33.42      716.00        0.00
       35.26      676.00        0.00
       36.40      666.00        0.00
       38.48      651.67        0.00
       38.80      698.00        0.00
       40.44      901.67        0.00
       43.36      792.67        0.00

       43.98      843.00        0.00
       46.62      779.33        0.00
       48.46      754.00        0.00
       49.22      749.67        0.00
       50.54      787.67        0.00
       52.22      821.67        0.00
       54.36      825.00        0.00
       56.96      777.33        0.00
       57.78      786.00        0.00
       59.12      805.33        0.00
       61.74      825.00        0.00
       63.64      952.67        0.00
       64.20      849.00        0.00
       67.06      845.00        0.00
       68.00      886.67        0.00
       69.52      866.33        0.00
       71.20      896.67        0.00
       72.64      839.00        0.00
       75.56      971.00        0.00
       76.88      837.00        0.00

       78.08      865.00        0.00
       79.28      892.00        0.00
       82.30      921.33        0.00
       82.66      908.00        0.00
       84.36      899.00        0.00
       86.94      903.00        0.00
       87.80      917.00        0.00
       90.38      948.33        0.00
       92.50      943.67        0.00
       92.98      968.00        0.00
       95.50      917.00        0.00
       96.08      909.33        0.00
       98.98      909.33        0.00
       99.76      983.67        0.00
      101.26     1009.67        0.00
      104.42      915.00        0.00
      104.94      966.33        0.00
      106.16     1003.67        0.00
      107.98     1053.67        0.00
      109.82      970.00        0.00

      112.42     1000.00        0.00
      114.04     1013.00        0.00
      114.68     1013.33        0.00
      117.44     1041.00        0.00
      119.36     1068.67        0.00
      119.82     1091.00        0.00
      122.26     1031.33        0.00
      123.86     1014.00        0.00
      124.90     1134.33        0.00
      127.68     1046.00        0.00
      129.68     1088.33        0.00
      130.24     1100.33        0.00
      132.06     1081.67        0.00
      134.40     1070.67        0.00
      135.34     1075.33        0.00
      137.72     1130.00        0.00
      139.66     1103.33        0.00
      141.28     1109.00        0.00
      141.90     1118.33        0.00
      144.84     1164.33        0.00

      146.40     1159.00        0.00
      147.70     1101.67        0.00
      148.86     1058.00        0.00

 

 => Excluded regions for Pattern#  1
    From     to
      0.0000      0.4400
    157.5600    180.0000

 => Number of Least-Squares parameters varied:     8

 =>--------------------------->
 =>------->  PATTERN number:  1
 =>--------------------------->
 => Global parameters and codes ==>
 => Zero-point:     0.0000   31.0000
 => Displacement peak-shift parameter and code:     0.00    0.00
 => Transparency peak-shift parameter and code:     0.00    0.00

 => Reading Intensity data  =>>

 -> No recognizable heading in input data file X,Y,sigma
    First 6 lines are considered as COMMENTS 
 -> COMMENT: 10.000 588                                                                                                                          
 -> COMMENT: 10.020 523                                                                                                                          
 -> COMMENT: 10.040 457                                                                                                                          
 -> COMMENT: 10.060 564                                                                                                                          
 -> COMMENT: 10.080 540                                                                                                                          
 -> COMMENT: 10.100 449                                                                                                                          
 ==> Angular range, step and number of points:
     2Thmin:      10.120000  2Thmax:     150.000000  Step:       0.020004  No. of points:   6995
 --------------------------------------------------------------------------------
 => Phase  No. 1
       phase 1:                                                             
 --------------------------------------------------------------------------------
 =>-------> Pattern#  1
 => Profile Matching (fixed scale)
 => Input data if irf=2: Integrated Intensities
 => Preferred orientation vector:   0.0000  0.0000  1.0000

 =>-------> Data for PHASE: 1
 => Number of atoms:    0
 => Number of distance  constraints:    0
 => Number of angle     constraints:    0

 => Symmetry information on space group: I 4/m m m           
 -> The multiplicity of the general position is:  32
 -> The space group is Centric (-1 at origin)   
 -> Lattice type  I: { 000; 1/2 1/2 1/2 }+                         
 -> Reduced set of symmetry operators:

  No.  IT   Symmetry symbol    Rotation part     Associated Translation
   1: ( 1)   1            -->     ( x, y, z) + {  0.0000  0.0000  0.0000}
   2: (16)  4+ ( 0, 0, z) -->     (-y, x, z) + {  0.0000  0.0000  0.0000}
   3: ( 2)   2 ( 0, 0, z) -->     (-x,-y, z) + {  0.0000  0.0000  0.0000}
   4: (15)  4- ( 0, 0, z) -->     ( y,-x, z) + {  0.0000  0.0000  0.0000}
   5: ( 4)   2 ( x, 0, 0) -->     ( x,-y,-z) + {  0.0000  0.0000  0.0000}
   6: (14)   2 ( x,-x, 0) -->     (-y,-x,-z) + {  0.0000  0.0000  0.0000}
   7: ( 3)   2 ( 0, y, 0) -->     (-x, y,-z) + {  0.0000  0.0000  0.0000}
   8: (13)   2 ( x, x, 0) -->     ( y, x,-z) + {  0.0000  0.0000  0.0000}


        Information on Space Group: 
        --------------------------- 

 =>  Number of Space group: 139
 => Hermann-Mauguin Symbol: I 4/m m m
 =>            Hall Symbol: -I 4 2
 =>   Table Setting Choice: 
 =>           Setting Type: IT (Generated from Hermann-Mauguin symbol)
 =>         Crystal System: Tetragonal
 =>             Laue Class: 4/mmm
 =>            Point Group: 4/mmm
 =>        Bravais Lattice: I
 =>         Lattice Symbol: tI
 => Reduced Number of S.O.:   8
 =>   General multiplicity:  32
 =>         Centrosymmetry: Centric (-1 at origin)
 => Generators (exc. -1&L):   2
 =>        Asymmetric unit:  0.000 <= x <=  0.500
                             0.000 <= y <=  0.500
                             0.000 <= z <=  0.250
 => List of S.O. without inversion and lattice centring translations
 => SYMM( 1): x,y,z                                => SYMM( 2): -y,x,z
 => SYMM( 3): -x,-y,z                              => SYMM( 4): y,-x,z
 => SYMM( 5): -x,y,z                               => SYMM( 6): y,x,z
 => SYMM( 7): x,-y,z                               => SYMM( 8): -y,-x,z


 =>-------> PROFILE PARAMETERS FOR PATTERN:  1

 => Overall scale factor:   0.100000E-03
 => ETA (p-Voigt) OR M (Pearson VII):   0.4299
 => Overall temperature factor:      0.76336
 => Halfwidth U,V,W:      0.00202    -0.00806     0.01566
 => X and Y parameters:       0.0000      0.0000
 => Direct cell parameters:    4.0131   4.0131  13.0882  90.0000  90.0000  90.0000
 => Preferred orientation parameters:   1.0000  0.0000
 => Asymmetry parameters     :      0.00000     0.00000     0.00000     0.00000
 => Strain parameters        :      0.00000     0.00000     0.00000
 => Size   parameters        :      0.00000     0.00000

 ==> CODEWORDS FOR PROFILE PARAMETERS of PATTERN#  1

 => Overall scale factor:    0.000
 => ETA (p-Voigt) OR M (Pearson VII):   71.000
 => Overall temperature factor:   81.000
 => Halfwidth U,V,W:   61.000  21.000  11.000
 => X and Y parameters:    0.000   0.000
 => Direct cell parameters:   41.000  41.000  51.000   0.000   0.000   0.000
 => Preferred orientation parameters:    0.000   0.000
 => Asymmetry parameters     :    0.000   0.000   0.000   0.000
 => Strain parameters        :    0.000   0.000   0.000
 => Size   parameters        :    0.000   0.000

 => Cell constraints according to Laue symmetry: 4/mmm

        Metric information:
        -------------------

 => Direct cell parameters:

         a =       4.0131      b =       4.0131      c =      13.0882
     alpha =       90.000   beta =       90.000  gamma =       90.000
                        Direct Cell Volume =     210.7824

 => Reciprocal cell parameters:

         a*=     0.249186      b*=     0.249186      c*=     0.076404
     alpha*=       90.000   beta*=       90.000  gamma*=       90.000
                    Reciprocal Cell Volume =   0.00474423

 => Direct and Reciprocal Metric Tensors:

                   GD                                       GR
     16.1047      0.0000      0.0000          0.062094    0.000000    0.000000
      0.0000     16.1047      0.0000          0.000000    0.062094    0.000000
      0.0000      0.0000    171.3021          0.000000    0.000000    0.005838

 =>  Cartesian frame: x // a; y is in the ab-plane; z is x ^ y   

     Crystal_to_Orthonormal_Matrix              Orthonormal_to_Crystal Matrix
              Cr_Orth_cel                               Orth_Cr_cel  
      4.0131      0.0000      0.0000          0.249186    0.000000    0.000000
      0.0000      4.0131      0.0000          0.000000    0.249186    0.000000
      0.0000      0.0000     13.0882          0.000000    0.000000    0.076404

     Busing-Levy B-matrix: Hc=B.H            Inverse of the Busing-Levy B-matrix
                BL_M                                      BL_Minv  
    0.249186    0.000000    0.000000            4.0131      0.0000      0.0000
    0.000000    0.249186    0.000000            0.0000      4.0131      0.0000
    0.000000    0.000000    0.076404            0.0000      0.0000     13.0882

 => Laue symmetry 4/mmm will be used to generate HKL for pattern#   1
 => Reflections generated between S(1/d)min:  0.1142 A-1 and S(1/d)max:  1.2540 A-1
 =>                                    dmax:  8.7552 A   and      dmin:  0.7975 A
 => The number of reflections generated is:     87
 => The max. scatt. variable (gen.ref.) is:       150.0000

     --------------------------------------------------------------
      SYMBOLIC NAMES AND INITIAL VALUES OF PARAMETERS TO BE VARIED:
     --------------------------------------------------------------

      ->  Parameter number    1   -> Symbolic Name:      W-Cagl_ph1_pat1    0.15656000E-01
      ->  Parameter number    2   -> Symbolic Name:      V-Cagl_ph1_pat1   -0.80599999E-02
      ->  Parameter number    3   -> Symbolic Name:            Zero_pat1     0.0000000    
      ->  Parameter number    4   -> Symbolic Name:      Cell_A_ph1_pat1     4.0130682    
      ->  Parameter number    5   -> Symbolic Name:      Cell_C_ph1_pat1     13.088243    
      ->  Parameter number    6   -> Symbolic Name:      U-Cagl_ph1_pat1    0.20190000E-02
      ->  Parameter number    7   -> Symbolic Name:       EtaPV_ph1_pat1    0.42993999    
      ->  Parameter number    8   -> Symbolic Name:       Bover_ph1_pat1    0.76336002    
  
 
 => No optimization for routine tasks
 ++++++++++++++++++++++++++++++++++++++++++++++++++++++++++++++++++++++++++++++++++++++++++++++++++++++++++++++++++++++++

 => CYCLE No.:    1
 ---------------------------------------------------------------------------------------
 => Phase  1 Name:  phase 1:                                                             
 ---------------------------------------------------------------------------------------

 ==> PROFILE PARAMETERS FOR PATTERN#  1

 => Overall scale factor:      0.000100000     0.000000000     0.000000000
 => Eta(p-Voigt) or m(Pearson VII):   0.484484  0.054544  0.007526
 => Overall tem. factor:   0.875808  0.112448  0.014838
 => Halfwidth parameters: 
       0.001772 -0.000247  0.000216
      -0.007460  0.000600  0.000553
       0.015363 -0.000293  0.000262
 => Cell parameters: 
       4.012938  -0.000130   0.000019
       4.012938  -0.000130   0.000019
      13.088007  -0.000236   0.000103
      90.000000   0.000000   0.000000
      90.000000   0.000000   0.000000
      90.000000   0.000000   0.000000
 => Preferred orientation: 
       1.000000  0.000000  0.000000
       0.000000  0.000000  0.000000
 => Asymmetry parameters: 
       0.000000  0.000000  0.000000
       0.000000  0.000000  0.000000
       0.000000  0.000000  0.000000
       0.000000  0.000000  0.000000
 => X and Y parameters: 
       0.000000  0.000000  0.000000
       0.000000  0.000000  0.000000
 => Strain parameters: 
       0.000000  0.000000  0.000000
       0.000000  0.000000  0.000000
       0.000000  0.000000  0.000000
 => Size   parameters (G,L): 
       0.000000  0.000000  0.000000
       0.000000  0.000000  0.000000

 ==> GLOBAL PARAMETERS FOR PATTERN#  1


 => Zero-point:    -0.0036   -0.0036    0.0003

 => Cos( theta)-shift parameter :   0.0000  0.0000  0.0000
 => Sin(2theta)-shift parameter :   0.0000  0.0000  0.0000

 ==> RELIABILITY FACTORS WITH ALL NON-EXCLUDED POINTS FOR PATTERN:  1

 => R-Factors:   12.1      17.7     Chi2:  61.9     DW-Stat.:  0.1419   Patt#:  1
 => Expected :            2.25                                1.9281
 => Deviance : 0.363E+06     Dev*:   51.94    
 => GoF-index:  7.9         Sqrt(Residual/N)
 => N-P+C:  6986

 =>    SumYdif       SumYobs      SumYcal      SumwYobsSQ     Residual    Condition
     0.1658E+07    0.1374E+08    0.1398E+08    0.1374E+08    0.4325E+06    0.5081E+11


 => Conventional Rietveld Rp,Rwp,Re and Chi2:   22.2      25.9      3.29      61.91    
 => (Values obtained using Ynet, but true sigma(y))
 =>  SumYnet, Sum(w Ynet**2):     0.7467E+07    0.6451E+07


 ==> RELIABILITY FACTORS FOR POINTS WITH BRAGG CONTRIBUTIONS FOR PATTERN:  1

 => R-Factors:   12.3      18.0     Chi2:  67.7     DW-Stat.:  0.1430   Patt#:
 => Expected :            2.19                                1.9247
 => Deviance : 0.359E+06     Dev*:   56.65    
 => GoF-index:  8.2         Sqrt(Residual/N)
 => N-P+C:  6341

 =>    SumYdif       SumYobs      SumYcal      SumwYobsSQ     Residual    Condition
     0.1627E+07    0.1327E+08    0.1353E+08    0.1327E+08    0.4292E+06    0.5081E+11


 => Conventional Rietveld Rp,Rwp,Re and Chi2:   21.8      25.8      3.14      67.68    
 => (Values obtained using Ynet, but true sigma(y))
 =>  SumYnet, Sum(w Ynet**2):     0.7446E+07    0.6448E+07


 => Global user-weigthed Chi2 (Bragg contrib.):   68.2    

 => ---------> Pattern#  1
 => Phase:  1
 =>    Bragg R-factor:  17.3    
 =>    RF-factor     :  10.5    
 ++++++++++++++++++++++++++++++++++++++++++++++++++++++++++++++++++++++++++++++++++++++++++++++++++++++++++++++++++++++++

 => CYCLE No.:    2
 ---------------------------------------------------------------------------------------
 => Phase  1 Name:  phase 1:                                                             
 ---------------------------------------------------------------------------------------

 ==> PROFILE PARAMETERS FOR PATTERN#  1

 => Overall scale factor:      0.000100000     0.000000000     0.000000000
 => Eta(p-Voigt) or m(Pearson VII):   0.438692 -0.045792  0.006808
 => Overall tem. factor:   0.788361 -0.087446  0.010820
 => Halfwidth parameters: 
       0.001964  0.000192  0.000163
      -0.007532 -0.000071  0.000461
       0.015472  0.000110  0.000248
 => Cell parameters: 
       4.013015   0.000076   0.000013
       4.013015   0.000076   0.000013
      13.088147   0.000140   0.000065
      90.000000   0.000000   0.000000
      90.000000   0.000000   0.000000
      90.000000   0.000000   0.000000
 => Preferred orientation: 
       1.000000  0.000000  0.000000
       0.000000  0.000000  0.000000
 => Asymmetry parameters: 
       0.000000  0.000000  0.000000
       0.000000  0.000000  0.000000
       0.000000  0.000000  0.000000
       0.000000  0.000000  0.000000
 => X and Y parameters: 
       0.000000  0.000000  0.000000
       0.000000  0.000000  0.000000
 => Strain parameters: 
       0.000000  0.000000  0.000000
       0.000000  0.000000  0.000000
       0.000000  0.000000  0.000000
 => Size   parameters (G,L): 
       0.000000  0.000000  0.000000
       0.000000  0.000000  0.000000

 ==> GLOBAL PARAMETERS FOR PATTERN#  1


 => Zero-point:    -0.0002    0.0033    0.0003

 => Cos( theta)-shift parameter :   0.0000  0.0000  0.0000
 => Sin(2theta)-shift parameter :   0.0000  0.0000  0.0000

 ==> RELIABILITY FACTORS WITH ALL NON-EXCLUDED POINTS FOR PATTERN:  1

 => R-Factors:   9.22      12.5     Chi2:  30.6     DW-Stat.:  0.1997   Patt#:  1
 => Expected :            2.25                                1.9281
 => Deviance : 0.245E+06     Dev*:   35.01    
 => GoF-index:  5.5         Sqrt(Residual/N)
 => N-P+C:  6986

 =>    SumYdif       SumYobs      SumYcal      SumwYobsSQ     Residual    Condition
     0.1267E+07    0.1374E+08    0.1289E+08    0.1374E+08    0.2139E+06    0.6176E+11


 => Conventional Rietveld Rp,Rwp,Re and Chi2:   17.0      18.2      3.29      30.62    
 => (Values obtained using Ynet, but true sigma(y))
 =>  SumYnet, Sum(w Ynet**2):     0.7467E+07    0.6451E+07


 ==> RELIABILITY FACTORS FOR POINTS WITH BRAGG CONTRIBUTIONS FOR PATTERN:  1

 => R-Factors:   9.31      12.6     Chi2:  33.2     DW-Stat.:  0.2029   Patt#:
 => Expected :            2.19                                1.9246
 => Deviance : 0.241E+06     Dev*:   38.01    
 => GoF-index:  5.8         Sqrt(Residual/N)
 => N-P+C:  6340

 =>    SumYdif       SumYobs      SumYcal      SumwYobsSQ     Residual    Condition
     0.1235E+07    0.1327E+08    0.1244E+08    0.1327E+08    0.2106E+06    0.6176E+11


 => Conventional Rietveld Rp,Rwp,Re and Chi2:   16.6      18.1      3.14      33.21    
 => (Values obtained using Ynet, but true sigma(y))
 =>  SumYnet, Sum(w Ynet**2):     0.7446E+07    0.6448E+07


 => Global user-weigthed Chi2 (Bragg contrib.):   33.7    

 => ---------> Pattern#  1
 => Phase:  1
 =>    Bragg R-factor:  11.6    
 =>    RF-factor     :  5.01    
 ++++++++++++++++++++++++++++++++++++++++++++++++++++++++++++++++++++++++++++++++++++++++++++++++++++++++++++++++++++++++

 => CYCLE No.:    3
 ---------------------------------------------------------------------------------------
 => Phase  1 Name:  phase 1:                                                             
 ---------------------------------------------------------------------------------------

 ==> PROFILE PARAMETERS FOR PATTERN#  1

 => Overall scale factor:      0.000100000     0.000000000     0.000000000
 => Eta(p-Voigt) or m(Pearson VII):   0.429510 -0.009182  0.003106
 => Overall tem. factor:   0.903171  0.114809  0.005196
 => Halfwidth parameters: 
       0.002163  0.000199  0.000080
      -0.008408 -0.000876  0.000219
       0.015687  0.000215  0.000111
 => Cell parameters: 
       4.013075   0.000061   0.000006
       4.013075   0.000061   0.000006
      13.088253   0.000106   0.000032
      90.000000   0.000000   0.000000
      90.000000   0.000000   0.000000
      90.000000   0.000000   0.000000
 => Preferred orientation: 
       1.000000  0.000000  0.000000
       0.000000  0.000000  0.000000
 => Asymmetry parameters: 
       0.000000  0.000000  0.000000
       0.000000  0.000000  0.000000
       0.000000  0.000000  0.000000
       0.000000  0.000000  0.000000
 => X and Y parameters: 
       0.000000  0.000000  0.000000
       0.000000  0.000000  0.000000
 => Strain parameters: 
       0.000000  0.000000  0.000000
       0.000000  0.000000  0.000000
       0.000000  0.000000  0.000000
 => Size   parameters (G,L): 
       0.000000  0.000000  0.000000
       0.000000  0.000000  0.000000

 ==> GLOBAL PARAMETERS FOR PATTERN#  1


 => Zero-point:    -0.0003   -0.0001    0.0001

 => Cos( theta)-shift parameter :   0.0000  0.0000  0.0000
 => Sin(2theta)-shift parameter :   0.0000  0.0000  0.0000

 ==> RELIABILITY FACTORS WITH ALL NON-EXCLUDED POINTS FOR PATTERN:  1

 => R-Factors:   4.43      6.71     Chi2:  8.86     DW-Stat.:  0.6219   Patt#:  1
 => Expected :            2.25                                1.9281
 => Deviance : 0.575E+05     Dev*:   8.223    
 => GoF-index:  3.0         Sqrt(Residual/N)
 => N-P+C:  6986

 =>    SumYdif       SumYobs      SumYcal      SumwYobsSQ     Residual    Condition
     0.6083E+06    0.1374E+08    0.1380E+08    0.1374E+08    0.6188E+05    0.5974E+11


 => Conventional Rietveld Rp,Rwp,Re and Chi2:   8.15      9.79      3.29      8.857    
 => (Values obtained using Ynet, but true sigma(y))
 =>  SumYnet, Sum(w Ynet**2):     0.7467E+07    0.6451E+07


 ==> RELIABILITY FACTORS FOR POINTS WITH BRAGG CONTRIBUTIONS FOR PATTERN:  1

 => R-Factors:   4.35      6.64     Chi2:  9.24     DW-Stat.:  0.6574   Patt#:
 => Expected :            2.19                                1.9246
 => Deviance : 0.538E+05     Dev*:   8.499    
 => GoF-index:  3.0         Sqrt(Residual/N)
 => N-P+C:  6334

 =>    SumYdif       SumYobs      SumYcal      SumwYobsSQ     Residual    Condition
     0.5764E+06    0.1326E+08    0.1334E+08    0.1326E+08    0.5854E+05    0.5974E+11


 => Conventional Rietveld Rp,Rwp,Re and Chi2:   7.74      9.53      3.13      9.242    
 => (Values obtained using Ynet, but true sigma(y))
 =>  SumYnet, Sum(w Ynet**2):     0.7446E+07    0.6448E+07


 => Global user-weigthed Chi2 (Bragg contrib.):   9.77    

 => ---------> Pattern#  1
 => Phase:  1
 =>    Bragg R-factor:  1.64    
 =>    RF-factor     :  2.27    
 ++++++++++++++++++++++++++++++++++++++++++++++++++++++++++++++++++++++++++++++++++++++++++++++++++++++++++++++++++++++++

 => CYCLE No.:    4
 ---------------------------------------------------------------------------------------
 => Phase  1 Name:  phase 1:                                                             
 ---------------------------------------------------------------------------------------

 ==> PROFILE PARAMETERS FOR PATTERN#  1

 => Overall scale factor:      0.000100000     0.000000000     0.000000000
 => Eta(p-Voigt) or m(Pearson VII):   0.429624  0.000115  0.002928
 => Overall tem. factor:   0.832086 -0.071085  0.005280
 => Halfwidth parameters: 
       0.002166  0.000003  0.000077
      -0.008476 -0.000068  0.000208
       0.015728  0.000041  0.000104
 => Cell parameters: 
       4.013075   0.000000   0.000006
       4.013075   0.000000   0.000006
      13.088247  -0.000006   0.000032
      90.000000   0.000000   0.000000
      90.000000   0.000000   0.000000
      90.000000   0.000000   0.000000
 => Preferred orientation: 
       1.000000  0.000000  0.000000
       0.000000  0.000000  0.000000
 => Asymmetry parameters: 
       0.000000  0.000000  0.000000
       0.000000  0.000000  0.000000
       0.000000  0.000000  0.000000
       0.000000  0.000000  0.000000
 => X and Y parameters: 
       0.000000  0.000000  0.000000
       0.000000  0.000000  0.000000
 => Strain parameters: 
       0.000000  0.000000  0.000000
       0.000000  0.000000  0.000000
       0.000000  0.000000  0.000000
 => Size   parameters (G,L): 
       0.000000  0.000000  0.000000
       0.000000  0.000000  0.000000

 ==> GLOBAL PARAMETERS FOR PATTERN#  1


 => Zero-point:    -0.0002    0.0000    0.0001

 => Cos( theta)-shift parameter :   0.0000  0.0000  0.0000
 => Sin(2theta)-shift parameter :   0.0000  0.0000  0.0000

 ==> RELIABILITY FACTORS WITH ALL NON-EXCLUDED POINTS FOR PATTERN:  1

 => R-Factors:   4.36      6.26     Chi2:  7.71     DW-Stat.:  0.6805   Patt#:  1
 => Expected :            2.25                                1.9281
 => Deviance : 0.517E+05     Dev*:   7.394    
 => GoF-index:  2.8         Sqrt(Residual/N)
 => N-P+C:  6986

 =>    SumYdif       SumYobs      SumYcal      SumwYobsSQ     Residual    Condition
     0.5992E+06    0.1374E+08    0.1356E+08    0.1374E+08    0.5383E+05    0.6136E+11


 => Conventional Rietveld Rp,Rwp,Re and Chi2:   8.02      9.13      3.29      7.705    
 => (Values obtained using Ynet, but true sigma(y))
 =>  SumYnet, Sum(w Ynet**2):     0.7467E+07    0.6451E+07


 ==> RELIABILITY FACTORS FOR POINTS WITH BRAGG CONTRIBUTIONS FOR PATTERN:  1

 => R-Factors:   4.28      6.17     Chi2:  7.95     DW-Stat.:  0.7248   Patt#:
 => Expected :            2.19                                1.9247
 => Deviance : 0.481E+05     Dev*:   7.567    
 => GoF-index:  2.8         Sqrt(Residual/N)
 => N-P+C:  6355

 =>    SumYdif       SumYobs      SumYcal      SumwYobsSQ     Residual    Condition
     0.5681E+06    0.1329E+08    0.1312E+08    0.1329E+08    0.5054E+05    0.6136E+11


 => Conventional Rietveld Rp,Rwp,Re and Chi2:   7.63      8.85      3.14      7.952    
 => (Values obtained using Ynet, but true sigma(y))
 =>  SumYnet, Sum(w Ynet**2):     0.7447E+07    0.6448E+07


 => Global user-weigthed Chi2 (Bragg contrib.):   8.47    

 => ---------> Pattern#  1
 => Phase:  1
 =>    Bragg R-factor:  2.31    
 =>    RF-factor     :  2.69    
 ++++++++++++++++++++++++++++++++++++++++++++++++++++++++++++++++++++++++++++++++++++++++++++++++++++++++++++++++++++++++

 => CYCLE No.:    5
 ---------------------------------------------------------------------------------------
 => Phase  1 Name:  phase 1:                                                             
 ---------------------------------------------------------------------------------------

 ==> PROFILE PARAMETERS FOR PATTERN#  1

 => Overall scale factor:      0.000100000     0.000000000     0.000000000
 => Eta(p-Voigt) or m(Pearson VII):   0.429943  0.000318  0.002933
 => Overall tem. factor:   0.884946  0.052860  0.004946
 => Halfwidth parameters: 
       0.002154 -0.000012  0.000071
      -0.008436  0.000040  0.000197
       0.015701 -0.000027  0.000103
 => Cell parameters: 
       4.013073  -0.000001   0.000006
       4.013073  -0.000001   0.000006
      13.088244  -0.000003   0.000029
      90.000000   0.000000   0.000000
      90.000000   0.000000   0.000000
      90.000000   0.000000   0.000000
 => Preferred orientation: 
       1.000000  0.000000  0.000000
       0.000000  0.000000  0.000000
 => Asymmetry parameters: 
       0.000000  0.000000  0.000000
       0.000000  0.000000  0.000000
       0.000000  0.000000  0.000000
       0.000000  0.000000  0.000000
 => X and Y parameters: 
       0.000000  0.000000  0.000000
       0.000000  0.000000  0.000000
 => Strain parameters: 
       0.000000  0.000000  0.000000
       0.000000  0.000000  0.000000
       0.000000  0.000000  0.000000
 => Size   parameters (G,L): 
       0.000000  0.000000  0.000000
       0.000000  0.000000  0.000000

 ==> GLOBAL PARAMETERS FOR PATTERN#  1


 => Zero-point:    -0.0002    0.0000    0.0001

 => Cos( theta)-shift parameter :   0.0000  0.0000  0.0000
 => Sin(2theta)-shift parameter :   0.0000  0.0000  0.0000

 ==> RELIABILITY FACTORS WITH ALL NON-EXCLUDED POINTS FOR PATTERN:  1

 => R-Factors:   4.25      6.39     Chi2:  8.04     DW-Stat.:  0.6573   Patt#:  1
 => Expected :            2.25                                1.9281
 => Deviance : 0.527E+05     Dev*:   7.536    
 => GoF-index:  2.8         Sqrt(Residual/N)
 => N-P+C:  6986

 =>    SumYdif       SumYobs      SumYcal      SumwYobsSQ     Residual    Condition
     0.5846E+06    0.1374E+08    0.1380E+08    0.1374E+08    0.5614E+05    0.6510E+11


 => Conventional Rietveld Rp,Rwp,Re and Chi2:   7.83      9.33      3.29      8.036    
 => (Values obtained using Ynet, but true sigma(y))
 =>  SumYnet, Sum(w Ynet**2):     0.7467E+07    0.6451E+07


 ==> RELIABILITY FACTORS FOR POINTS WITH BRAGG CONTRIBUTIONS FOR PATTERN:  1

 => R-Factors:   4.17      6.31     Chi2:  8.33     DW-Stat.:  0.6987   Patt#:
 => Expected :            2.19                                1.9246
 => Deviance : 0.491E+05     Dev*:   7.741    
 => GoF-index:  2.9         Sqrt(Residual/N)
 => N-P+C:  6336

 =>    SumYdif       SumYobs      SumYcal      SumwYobsSQ     Residual    Condition
     0.5528E+06    0.1327E+08    0.1334E+08    0.1327E+08    0.5281E+05    0.6510E+11


 => Conventional Rietveld Rp,Rwp,Re and Chi2:   7.42      9.05      3.13      8.335    
 => (Values obtained using Ynet, but true sigma(y))
 =>  SumYnet, Sum(w Ynet**2):     0.7446E+07    0.6448E+07


 => Global user-weigthed Chi2 (Bragg contrib.):   8.86    

 => ---------> Pattern#  1
 => Phase:  1
 =>    Bragg R-factor:  1.45    
 =>    RF-factor     :  1.89    
 ++++++++++++++++++++++++++++++++++++++++++++++++++++++++++++++++++++++++++++++++++++++++++++++++++++++++++++++++++++++++

 => CYCLE No.:    6
 ---------------------------------------------------------------------------------------
 => Phase  1 Name:  phase 1:                                                             
 ---------------------------------------------------------------------------------------

 ==> PROFILE PARAMETERS FOR PATTERN#  1

 => Overall scale factor:      0.000100000     0.000000000     0.000000000
 => Eta(p-Voigt) or m(Pearson VII):   0.429755 -0.000188  0.002842
 => Overall tem. factor:   0.868314 -0.016632  0.005013
 => Halfwidth parameters: 
       0.002143 -0.000011  0.000072
      -0.008400  0.000036  0.000197
       0.015704  0.000002  0.000101
 => Cell parameters: 
       4.013073   0.000000   0.000006
       4.013073   0.000000   0.000006
      13.088243  -0.000001   0.000030
      90.000000   0.000000   0.000000
      90.000000   0.000000   0.000000
      90.000000   0.000000   0.000000
 => Preferred orientation: 
       1.000000  0.000000  0.000000
       0.000000  0.000000  0.000000
 => Asymmetry parameters: 
       0.000000  0.000000  0.000000
       0.000000  0.000000  0.000000
       0.000000  0.000000  0.000000
       0.000000  0.000000  0.000000
 => X and Y parameters: 
       0.000000  0.000000  0.000000
       0.000000  0.000000  0.000000
 => Strain parameters: 
       0.000000  0.000000  0.000000
       0.000000  0.000000  0.000000
       0.000000  0.000000  0.000000
 => Size   parameters (G,L): 
       0.000000  0.000000  0.000000
       0.000000  0.000000  0.000000

 ==> GLOBAL PARAMETERS FOR PATTERN#  1


 => Zero-point:    -0.0002    0.0000    0.0001

 => Cos( theta)-shift parameter :   0.0000  0.0000  0.0000
 => Sin(2theta)-shift parameter :   0.0000  0.0000  0.0000

 ==> RELIABILITY FACTORS WITH ALL NON-EXCLUDED POINTS FOR PATTERN:  1

 => R-Factors:   4.10      6.10     Chi2:  7.31     DW-Stat.:  0.7098   Patt#:  1
 => Expected :            2.25                                1.9281
 => Deviance : 0.486E+05     Dev*:   6.956    
 => GoF-index:  2.7         Sqrt(Residual/N)
 => N-P+C:  6986

 =>    SumYdif       SumYobs      SumYcal      SumwYobsSQ     Residual    Condition
     0.5637E+06    0.1374E+08    0.1362E+08    0.1374E+08    0.5110E+05    0.6310E+11


 => Conventional Rietveld Rp,Rwp,Re and Chi2:   7.55      8.90      3.29      7.314    
 => (Values obtained using Ynet, but true sigma(y))
 =>  SumYnet, Sum(w Ynet**2):     0.7467E+07    0.6451E+07


 ==> RELIABILITY FACTORS FOR POINTS WITH BRAGG CONTRIBUTIONS FOR PATTERN:  1

 => R-Factors:   4.01      6.00     Chi2:  7.54     DW-Stat.:  0.7594   Patt#:
 => Expected :            2.19                                1.9246
 => Deviance : 0.450E+05     Dev*:   7.102    
 => GoF-index:  2.7         Sqrt(Residual/N)
 => N-P+C:  6334

 =>    SumYdif       SumYobs      SumYcal      SumwYobsSQ     Residual    Condition
     0.5318E+06    0.1326E+08    0.1316E+08    0.1326E+08    0.4776E+05    0.6310E+11


 => Conventional Rietveld Rp,Rwp,Re and Chi2:   7.14      8.61      3.13      7.540    
 => (Values obtained using Ynet, but true sigma(y))
 =>  SumYnet, Sum(w Ynet**2):     0.7446E+07    0.6448E+07


 => Global user-weigthed Chi2 (Bragg contrib.):   8.07    

 => ---------> Pattern#  1
 => Phase:  1
 =>    Bragg R-factor:  1.41    
 =>    RF-factor     :  1.74    
 ++++++++++++++++++++++++++++++++++++++++++++++++++++++++++++++++++++++++++++++++++++++++++++++++++++++++++++++++++++++++

 => CYCLE No.:    7
 ---------------------------------------------------------------------------------------
 => Phase  1 Name:  phase 1:                                                             
 ---------------------------------------------------------------------------------------

 ==> PROFILE PARAMETERS FOR PATTERN#  1

 => Overall scale factor:      0.000100000     0.000000000     0.000000000
 => Eta(p-Voigt) or m(Pearson VII):   0.429890  0.000135  0.002833
 => Overall tem. factor:   0.894347  0.026033  0.004877
 => Halfwidth parameters: 
       0.002129 -0.000014  0.000070
      -0.008360  0.000040  0.000194
       0.015698 -0.000005  0.000100
 => Cell parameters: 
       4.013072   0.000000   0.000006
       4.013072   0.000000   0.000006
      13.088242  -0.000002   0.000029
      90.000000   0.000000   0.000000
      90.000000   0.000000   0.000000
      90.000000   0.000000   0.000000
 => Preferred orientation: 
       1.000000  0.000000  0.000000
       0.000000  0.000000  0.000000
 => Asymmetry parameters: 
       0.000000  0.000000  0.000000
       0.000000  0.000000  0.000000
       0.000000  0.000000  0.000000
       0.000000  0.000000  0.000000
 => X and Y parameters: 
       0.000000  0.000000  0.000000
       0.000000  0.000000  0.000000
 => Strain parameters: 
       0.000000  0.000000  0.000000
       0.000000  0.000000  0.000000
       0.000000  0.000000  0.000000
 => Size   parameters (G,L): 
       0.000000  0.000000  0.000000
       0.000000  0.000000  0.000000

 ==> GLOBAL PARAMETERS FOR PATTERN#  1


 => Zero-point:    -0.0001    0.0000    0.0001

 => Cos( theta)-shift parameter :   0.0000  0.0000  0.0000
 => Sin(2theta)-shift parameter :   0.0000  0.0000  0.0000

 ==> RELIABILITY FACTORS WITH ALL NON-EXCLUDED POINTS FOR PATTERN:  1

 => R-Factors:   4.03      6.13     Chi2:  7.40     DW-Stat.:  0.7042   Patt#:  1
 => Expected :            2.25                                1.9281
 => Deviance : 0.488E+05     Dev*:   6.979    
 => GoF-index:  2.7         Sqrt(Residual/N)
 => N-P+C:  6986

 =>    SumYdif       SumYobs      SumYcal      SumwYobsSQ     Residual    Condition
     0.5538E+06    0.1374E+08    0.1372E+08    0.1374E+08    0.5169E+05    0.6404E+11


 => Conventional Rietveld Rp,Rwp,Re and Chi2:   7.42      8.95      3.29      7.399    
 => (Values obtained using Ynet, but true sigma(y))
 =>  SumYnet, Sum(w Ynet**2):     0.7467E+07    0.6451E+07


 ==> RELIABILITY FACTORS FOR POINTS WITH BRAGG CONTRIBUTIONS FOR PATTERN:  1

 => R-Factors:   3.94      6.04     Chi2:  7.63     DW-Stat.:  0.7527   Patt#:
 => Expected :            2.19                                1.9246
 => Deviance : 0.452E+05     Dev*:   7.127    
 => GoF-index:  2.8         Sqrt(Residual/N)
 => N-P+C:  6335

 =>    SumYdif       SumYobs      SumYcal      SumwYobsSQ     Residual    Condition
     0.5220E+06    0.1326E+08    0.1326E+08    0.1326E+08    0.4836E+05    0.6404E+11


 => Conventional Rietveld Rp,Rwp,Re and Chi2:   7.01      8.66      3.13      7.634    
 => (Values obtained using Ynet, but true sigma(y))
 =>  SumYnet, Sum(w Ynet**2):     0.7446E+07    0.6448E+07


 => Global user-weigthed Chi2 (Bragg contrib.):   8.16    

 => ---------> Pattern#  1
 => Phase:  1
 =>    Bragg R-factor: 0.703    
 =>    RF-factor     :  1.18    
 ++++++++++++++++++++++++++++++++++++++++++++++++++++++++++++++++++++++++++++++++++++++++++++++++++++++++++++++++++++++++

 => CYCLE No.:    8
 ---------------------------------------------------------------------------------------
 => Phase  1 Name:  phase 1:                                                             
 ---------------------------------------------------------------------------------------

 ==> PROFILE PARAMETERS FOR PATTERN#  1

 => Overall scale factor:      0.000100000     0.000000000     0.000000000
 => Eta(p-Voigt) or m(Pearson VII):   0.429826 -0.000064  0.002812
 => Overall tem. factor:   0.903951  0.009604  0.004919
 => Halfwidth parameters: 
       0.002117 -0.000012  0.000071
      -0.008325  0.000035  0.000194
       0.015694 -0.000004  0.000100
 => Cell parameters: 
       4.013072   0.000000   0.000006
       4.013072   0.000000   0.000006
      13.088243   0.000001   0.000029
      90.000000   0.000000   0.000000
      90.000000   0.000000   0.000000
      90.000000   0.000000   0.000000
 => Preferred orientation: 
       1.000000  0.000000  0.000000
       0.000000  0.000000  0.000000
 => Asymmetry parameters: 
       0.000000  0.000000  0.000000
       0.000000  0.000000  0.000000
       0.000000  0.000000  0.000000
       0.000000  0.000000  0.000000
 => X and Y parameters: 
       0.000000  0.000000  0.000000
       0.000000  0.000000  0.000000
 => Strain parameters: 
       0.000000  0.000000  0.000000
       0.000000  0.000000  0.000000
       0.000000  0.000000  0.000000
 => Size   parameters (G,L): 
       0.000000  0.000000  0.000000
       0.000000  0.000000  0.000000

 ==> GLOBAL PARAMETERS FOR PATTERN#  1


 => Zero-point:    -0.0001    0.0000    0.0001

 => Cos( theta)-shift parameter :   0.0000  0.0000  0.0000
 => Sin(2theta)-shift parameter :   0.0000  0.0000  0.0000

 ==> RELIABILITY FACTORS WITH ALL NON-EXCLUDED POINTS FOR PATTERN:  1

 => R-Factors:   4.01      6.06     Chi2:  7.22     DW-Stat.:  0.7181   Patt#:  1
