Repository: jpulmann/praktikum

##Body 
17
##Komentáre v protokole
velmi pěkné!

literatúra sa čísluje podľa poradia, v ktorom sa objavuje

príliš veľká presnosť mriežkových parametrov, mali byť tak 3-4 desatinné miesta

strana 4, komentár "22 atómov F": iba 8xF, ostatné symetricky ekvivalentné

chýba legenda v grafe 6
##Moje komentáre
Nie úplne najjednoduchšie, dôležité je pamätať si väčšinu krokov v neprehľadom FullProfe. Spracovanie je na dlhšie, ale ide skôr o pochopenie - ručne som nekreslil žiadne grafy ani nespracovával žiadne dáta. Celkovo ale jedna z najzaujímavejších úloh, aké som v praktiku robil.

V priečinku A22 sú všetky možné výstupy z FullProfu, v podpriečinkoch sú čiastkové simulácie pre jednotlivé atómy. 
##Inštrukcie
Spúštajte
```
>pdflatex ulohaA22.tex
>pdflatex ulohaA22.tex #kvôli citáciám
```

File: PraktikumIV/krystalova_struktura_A22/data/A22/jenNiK/K2NiF4.pcr
COMM K2NiF4 jen Ni v (0,0,0), K v (0,0,z)
! Current global Chi2 (Bragg contrib.) =      763.5    
! Files => DAT-file: k2nif4.dat,  PCR-file: k2nif4
!Job Npr Nph Nba Nex Nsc Nor Dum Iwg Ilo Ias Res Ste Nre Cry Uni Cor Opt Aut
   0   5   1  83   2   0   1   1   0   0   1   0   0   0   0   0   0   0   0
!
!Ipr Ppl Ioc Mat Pcr Ls1 Ls2 Ls3 NLI Prf Ins Rpa Sym Hkl Fou Sho Ana
   0   0   1   0   1   0   4   0   0   3  10   0   0  -2   4   0   0
!
! Lambda1  Lambda2    Ratio    Bkpos    Wdt    Cthm     muR   AsyLim   Rpolarz  2nd-muR -> Patt# 1
 1.540600 1.544390  0.50000   40.000 20.0000  0.7998  0.0000   30.00    0.0000  0.0000
!
!NCY  Eps  R_at  R_an  R_pr  R_gl     Thmin       Step       Thmax    PSD    Sent0
 10  0.30  1.00  1.00  1.00  1.00     10.1200   0.020004   150.0000   0.000   0.000
!
!2Theta/TOF/E(Kev)   Background  for Pattern#  1
        10.2200       421.0000          0.00
        11.7200       521.3330          0.00
        14.9800       584.3330          0.00
        16.5400       542.6670          0.00
        16.8200       527.0000          0.00
        18.6800       525.0000          0.00
        20.5000       552.3330          0.00
        22.3400       590.0000          0.00
        24.9000       624.0000          0.00
        25.5800       588.3330          0.00
        27.0200       652.0000          0.00
        28.5800       700.6670          0.00
        30.9200      1565.3330          0.00
        33.4200       716.0000          0.00
        35.2600       676.0000          0.00
        36.4000       666.0000          0.00
        38.4800       651.6670          0.00
        38.8000       698.0000          0.00
        40.4400       901.6670          0.00
        43.3600       792.6670          0.00
        43.9800       843.0000          0.00
        46.6200       779.3330          0.00
        48.4600       754.0000          0.00
        49.2200       749.6670          0.00
        50.5400       787.6670          0.00
        52.2200       821.6670          0.00
        54.3600       825.0000          0.00
        56.9600       777.3330          0.00
        57.7800       786.0000          0.00
        59.1200       805.3330          0.00
        61.7400       825.0000          0.00
        63.6400       952.6670          0.00
        64.2000       849.0000          0.00
        67.0600       845.0000          0.00
        68.0000       886.6670          0.00
        69.5200       866.3330          0.00
        71.2000       896.6670          0.00
        72.6400       839.0000          0.00
        75.5600       971.0000          0.00
        76.8800       837.0000          0.00
        78.0800       865.0000          0.00
        79.2800       892.0000          0.00
        82.3000       921.3330          0.00
        82.6600       908.0000          0.00
        84.3600       899.0000          0.00
        86.9400       903.0000          0.00
        87.8000       917.0000          0.00
        90.3800       948.3330          0.00
        92.5000       943.6670          0.00
        92.9800       968.0000          0.00
        95.5000       917.0000          0.00
        96.0800       909.3330          0.00
        98.9800       909.3330          0.00
        99.7600       983.6670          0.00
       101.2600      1009.6670          0.00
       104.4200       915.0000          0.00
       104.9400       966.3330          0.00
       106.1600      1003.6670          0.00
       107.9800      1053.6670          0.00
       109.8200       970.0000          0.00
       112.4200      1000.0000          0.00
       114.0400      1013.0000          0.00
       114.6800      1013.3330          0.00
       117.4400      1041.0000          0.00
       119.3600      1068.6670          0.00
       119.8200      1091.0000          0.00
       122.2600      1031.3330          0.00
       123.8600      1014.0000          0.00
       124.9000      1134.3330          0.00
       127.6800      1046.0000          0.00
       129.6800      1088.3330          0.00
       130.2400      1100.3330          0.00
       132.0600      1081.6670          0.00
       134.4000      1070.6670          0.00
       135.3400      1075.3330          0.00
       137.7200      1130.0000          0.00
       139.6600      1103.3330          0.00
       141.2800      1109.0000          0.00
       141.9000      1118.3330          0.00
       144.8400      1164.3330          0.00
       146.4000      1159.0000          0.00
       147.7000      1101.6670          0.00
       148.8600      1058.0000          0.00
! 
! Excluded regions (LowT  HighT) for Pattern#  1
        0.00        0.44
      157.56      180.00
! 
!
       8    !Number of refined parameters
!
!  Zero    Code    SyCos    Code   SySin    Code  Lambda     Code MORE ->Patt# 1
  0.00228   41.0  0.00000    0.0  0.00000    0.0 0.000000    0.00   0
!-------------------------------------------------------------------------------
!  Data for PHASE number:   1  ==> Current R_Bragg for Pattern#  1:    82.02
!-------------------------------------------------------------------------------
 phase 1:
!
!Nat Dis Ang Pr1 Pr2 Pr3 Jbt Irf Isy Str Furth       ATZ    Nvk Npr More
   2   0   0 0.0 0.0 1.0   0   0   0   0   0     120217.602   0   5   0
!
I 4/m m m                <--Space group symbol
!Atom   Typ       X        Y        Z     Biso       Occ     In Fin N_t Spc /Codes
Ni     NI+2    0.00000  0.00000  0.00000  0.00000   2.00000   0   0   0    0  #color blue
                  0.00     0.00     0.00     0.00      0.00
K      K+1     0.00000  0.00000  0.18537  0.00000   4.00000   0   0   0    0  #color red
                  0.00     0.00    81.00     0.00      0.00
!-------> Profile Parameters for Pattern #  1
!  Scale        Shape1      Bov      Str1      Str2      Str3   Strain-Model
 0.63997E-05   0.69909  -0.82184   0.00000   0.00000   0.00000       0
    11.00000    61.000    71.000     0.000     0.000     0.000
!       U         V          W           X          Y        GauSiz   LorSiz Size-Model
   0.000000   0.000000   0.012916   0.000000   0.000000   0.000000   0.000000    0
      0.000      0.000     51.000      0.000      0.000      0.000      0.000
!     a          b         c        alpha      beta       gamma      #Cell Info
   4.013044   4.013044  13.088585  90.000000  90.000000  90.000000   
   21.00000   21.00000   31.00000    0.00000    0.00000    0.00000
!  Pref1    Pref2      Asy1     Asy2     Asy3     Asy4  
  1.00000  0.00000  0.00000  0.00000  0.00000  0.00000
     0.00     0.00     0.00     0.00     0.00     0.00
!  2Th1/TOF1    2Th2/TOF2  Pattern # 1
      10.120     150.000       1
